Repository: zhangchuheng123/zhangchuheng123.github.io

# This is My Personal Homepage on Github
zhangchuheng123.github.io
My Personal Homepage on Github

File: _posts/Experiment/2016-11-23-FIB-SEM.md
---
layout: post
title: "【Experiment】FIB-SEM"
description: ""
category: Experimental Physics
tags: [Academics, Physics, Experiment]
---
{% include JB/setup %}

# 操作流程

1. 记录仪器参数
* 各个E-beam Ion-beam的参数、chamber的真空度、SCE/Pt的使用时间

1. 装样
* Vacuum-Vent 结束之后打开样品仓
* 装样：不方便装样时将R角度转到90°或者110°，装样完毕之后测量高度，确保探头不会被磕碰
* 将样品台推入，点击pump的时候用手按一下

1. Pump的过程中可以点击Nav-Cam对于样品台拍图和mapping

1. 激活电子束窗口，点击Beam On，解除暂停，开始实时观测

1. 双击左下角的位置来进行对于样品台的移动，在左上角的E-Beam窗口中使用模式一观察/放大/调焦/调像散 （调节焦距：鼠标右键左右拖动 / 控制台旋钮；调节像散：shift+鼠标右键上下/左右调节 / 控制台旋钮）

1. 调焦准确之后，将样品台上升z=5mm（向上计算），link z，然后再调节一下焦距，再将样品台z=4mm（向下计算）

1. 找水平，拉一条水平线调整水平（程序辅助调整R）

1. 找一个标志点（一般为十字叉的中心），先用T转动一个小角度（eg. 5°），然后调整z up/down使得标志点回到中心，然后将T转回0°，确认标志点不移动，再转动到52°，之后再调整z up/down使得标志点回到中心。

1. 找到要观察的部分，放大/调焦/调像散，点击尺子测量，注意测量尺寸的类型。F5键可以全屏观察。保存图片，到Desktop-Shared data on ...

File: _posts/Experiment/2016-11-23-FIB-SIL.md
---
layout: post
title: "【Experiment】FIB-SIL"
description: ""
category: Experimental Physics
tags: [Academics, Physics, Experiment]
---
{% include JB/setup %}

# Procedure

1. 检查电子束和离子束状态
* Ion: 30kV  9.3nA ; Electron: 20kV  50pA

1. Check Ion beam
* 以chip name附近的的大十字为参考，倾转台子（5°--调节Z--52°--调节Z）
* 在chip name附近（距离diamond边界>300um），刻蚀一个circle，参数： ``r=50nm, Z=10um, dwtime=100us``
* 检查刻出来的圆是否满足要求：
	1. 是否圆形，否则需调节Ion beam像散；
	1. 直径是否小于1um，否则需调Ion beam聚焦
* 注意：尽量不要调节Ion beam；若偏差极大，不得不调节，先刻直径不小于15um的坑，离子束窗口低倍下尽快调节

1. Milling rate
* 上一步附近区域，调用streamfile文件：D:\Heli\sil file\streamfile\Milling Rate Cali\Cali-9.3nA-D10um-Depth 2.27um-HFW19um_Time 5min_MillRate600_Dose6187\0.str
* 设置Ion beam窗口 ``HFW=19um``，snapshot或双击F6，确定HFW已改为19um，将图形用鼠标拉至窗口中心，测量图形大小~10um，检查刻蚀时间无误后开始刻蚀
* 测量坑的深度，测量模式选为cross-section，与设计深度2.27um和设计速率600nm^3/us对比得到实际刻蚀速率： ``milling rate=(measured depth/2.27)*600``

1. 测试SIL刻蚀
* 超净间联网电脑上，远程桌面连接 ``\166.111.141.160 (username: yxxthu, password: 123)``
* Matlab中strfile程序，修改``R_sil=4``，修改MillRate为上一步所得值，运行程序，若无误刻蚀时间10min上下
* 生成文件：D:\User\Heli\Matlab\SIL Stream\Stream files，拷贝至U盘--插入FIB左边电脑主机--sharedata中的文件夹--右边电脑D:\Heli...
* 导入stream file，设置中心(0,0)，修改``HFW=4*8.4=34um``，snapshot， check是否已修改，测量图形大小应近乎``4*4.4=17.6um``，check刻蚀时间无误后开始刻蚀
* 刻蚀结束后，若形貌正常则刻蚀OK

1. Align X
* 台子转回0°，到marker区域，将电子束窗口全屏，放大倍数至只有3个间距30um的点marker，用两边间距60um的点Align X，Align多次至台子不再转动

1. 定位做SIL
* 移至定位SIL附近一个十字marker，以此为参照调台子至52°
* Ion beam窗口中HFW修改至~17.3um，snapshot，确定能看清十字，否则调节明暗对比度
* Ion beam窗口中输入坐标，移到离定位原点marker斜对角的点marker（与定位原点相隔(±30um,±30um)），snapshot，双击该点，将窗口中心移至该点中心
* Ion beam窗口中输入坐标，移到定位原点，snapshot，若窗口中心与点marker相差>100nm，需将台子转至0度重新Align X。
* Ion beam窗口中输入坐标，移到NV定位的位置。注意：
	1. 输入坐标时要在Relative下；
	1. 坐标正负和单位mm；
	1. 每移到一个marker，打开电子束窗口check是否为想要的位置
* Matlab中strfile程序，修改R_sil，MillRate为所需值，运行程序，观察刻蚀时间（5um--30min, 7um--1h, 10um--2h30min），生成文件依4中步骤拷贝至FIB电脑
* 导入stream file，设置中心(0,0)，修改HFW=R_sil*8.4（文件名上有），snapshot， check是否已改，测量图形直径应近乎R_sil*4.4（误差<~1um），check刻蚀时间无误后开始刻蚀
* 同样品上做其他SIL时，台子转到0°后，重复步骤此大步骤

File: _posts/Experiment/2016-11-23-FIB.md
---
layout: post
title: "【Experiment】FIB"
description: ""
category: Experimental Physics
tags: [Academics, Physics, Experiment]
---
{% include JB/setup %}

# 操作流程

1. 记录仪器参数
* 各个E-beam Ion-beam的参数、chamber的真空度、SCE/Pt的使用时间

1. 装样
* Vacuum-Vent 结束之后打开样品仓
* 装样：不方便装样时将R角度转到90°或者110°，装样完毕之后测量高度，确保探头不会被磕碰
* 将样品台推入，点击pump的时候用手按一下

1. Pump的过程中可以点击Nav-Cam对于样品台拍图和mapping

1. 激活电子束窗口，点击Beam On，解除暂停，开始实时观测

1. 双击左下角的位置来进行对于样品台的移动，在左上角的E-Beam窗口中使用模式一观察/放大/调焦/调像散 （调节焦距：鼠标右键左右拖动 / 控制台旋钮；调节像散：shift+鼠标右键上下/左右调节 / 控制台旋钮）

1. 调焦准确之后，将样品台上升z=5mm（向上计算），link z，然后再调节一下焦距，再将样品台z=4mm（向下计算）

1. 找水平，拉一条水平线调整水平（程序辅助调整R）

1. 找一个标志点（一般为十字叉的中心），先用T转动一个小角度（eg. 5°），然后调整z up/down使得标志点回到中心，然后将T转回0°，确认标志点不移动，再转动到52°，之后再调整z up/down使得标志点回到中心。

1. 找到要观察的部分，放大/调焦/调像散，点击尺子测量，注意测量尺寸的类型。F5键可以全屏观察。保存图片，到Desktop-Shared data on ...

File: _posts/Experiment/2016-11-23-ICP.md
---
layout: post
title: "【Experiment】ICP"
description: ""
category: Experimental Physics
tags: [Academics, Physics, Experiment]
---
{% include JB/setup %}

# 操作流程

1. 确认实验室的气体检测装置为绿灯，确认设备loadlock中有硅片，确认电脑System界面中$$ \triangleleft \triangleright $$为绿三角（真空度正常），确认分子泵的速度温度指示为绿色
1. 如果没有登录，输入``user - s102user``登录
1. 检查上一个用户的使用记录，查看相应的表，空run``Chamber Clean``或者``Chamber Clean Two Steps``
1. 空run本次ICP要使用的程序``diamond etch-1``五分钟
1. loadlock中点击stop停止真空泵抽气，点击vent对loadlock放气至大气压，大约至$$8\times 10^{-2}$$时可以开仓放样品
1. 在recipe中选择Load-Run-``diamond etch-1``，检查相应的参数设置，设置运行时间为30s
1. 运行程序，待程序结束
1. 在System界面中点击stop，点击vent，取出样品，放回硅片，点击pump抽真空
1. 设置Process > Chamber > Chiller control > temperature至20，点击start，两秒钟之后点击stop，观察温度正在下降，即可离开

# Recipe

### Remove $$Ga^+$$ after FIB/ Get a Distinct Surface

* Oxygen 7, Argon 8, RF 120W, ICP 1000W
* Check DC bias 243
* Time: 30s
* About 70nm removed

### Etch Several Microns

#### Preclean (without sample)

* 30min, $$O_2$$ 50sccm,  $$SF_6$$ 10sccm, RF 120W, ICP 1500W
* program: ``Chamber Clean``

#### Prepare (without sample)

1. Purge: 10mTorr, 30s, Ar60sccm
2. Stablize: 10mTorr, 1min, O45sccm
3. Standard O2: 20mTorr, 5min, O 45sccm, RF 30W, ICP 800W
4. Pump 30s
5. Cond: 8mTorr, 8min, Ar/Cl2 5/40sccm, RF 200W, ICP 320W, DC bias 700V
6. Purge: 10mTorr, 30s, Ar 90 sccm

#### Ar/Cl Etching:

1. Purge: 10mTorr, 1min, Ar 50sccm
2. Stablize: 8mTorr, 1min, Ar/Cl2 5/40sccm
3. Ar/Cl etch: 8mTorr, 30min, Ar/Cl2 5/40sccm, RF 200W ICP 320W 30min
4. Purge: 10mTorr, 30s, Ar 90sccm
5. pump:20min
6. repeat 7 times

Etching rate: 2um/30min

Etching depth: 14um

File: _posts/Experiment/2016-11-23-Piranha-Clean.md
---
layout: post
title: "【Experiment】Piranha Clean"
description: ""
category: Experimental Physics
tags: [Academics, Physics, Experiment]
---
{% include JB/setup %}

# 目的
Piranha Solution用于洗去油镜的油

# 简要步骤
* 浓硫酸：双氧水（30%）=3:1 （1份5ml）
* 双氧水入浓硫酸
* 125 ℃热板加热至不再冒气泡
* 155℃热板加热至不再冒气泡
* DI Water rinse

# 注意事项
* 在无机通风厨进行
* 操作者带防酸碱手套
* 操作者带护目镜

# 具体步骤

1. 由于该溶液会与有机物剧烈反应，放热有可能引起爆炸，因此确保：
* 样品较清洁，没有大量有机物
* 样品表面没有丙酮、ipa等有机溶液的残留
* 使用容器是专门用于做Piranha 溶液的容器
1. DI water清洗烧杯、量筒、滴管、玻璃棒，并用氮气吹干，或者无尘纸擦干
1. 用量筒取15ml的浓硫酸 （用吸管吸取，防止倾洒溶液）倒入piranha专用烧杯
1. 清洗量筒、吸管（内外都要清洗，N2吹干）
1. 用吸管吸取5ml双氧水
1. 双氧水用玻璃棒引流缓慢倒入浓硫酸，注意搅拌（此时溶液温度会升高，所以速度要慢）
1. 配好的溶液静置使温度降低（5min左右）（不要用铝箔纸封住容器，因为溶液会放热和放出气体）
1. 样品放入溶液（正面朝上）
1. 溶液放在热板上，125摄氏度加热，此时会有气泡产生
1. 气泡不再产生时，155摄氏度加热，至气泡不再产生
1. 将溶液从热板拿下来，静置1至温度降到室温，取出样品
1. 将溶液稀释10倍（酸入水），倒在专门的Piranha废液瓶。

File: _posts/Experiment/2016-11-23-clean-after-FIB.md
---
layout: post
title: "【Experiment】Clean after FIB"
description: ""
category: Experimental Physics
tags: [Academics, Physics, Experiment]
---
{% include JB/setup %}

# Procedure

Silver colloid and Al should be cleaned after FIB

1. Prepare beakers: Acetone, IPA, S1803 developer, Di water
2. Put FIB stage with sample into acetone. Remove Sample from the stage with tweezers in the solution.
3. Ultrasound the sample in acetone. Use clean paper to remove silver colloid, two sides and four edges.
4. IPA rinse. Use tweezers to wash the sample in photoresist developer until the aluminium is removed. 
5. Water rinse and high-pressure N2 gas blow dry.

File: _posts/Experiment/2016-11-23-plasma-clean.md
---
layout: post
title: "【Experiment】Plasma Clean"
description: ""
category: Experimental Physics
tags: [Academics, Physics, Experiment]
---
{% include JB/setup %}

# Procedure

1. 打开电源，login（账号：admin 密码 admin）
1. Init之后变绿
1. 开仓，放样品
1. Process 选程序 - Program Start 大概清洗速率为10min~10nm
1. 关机：1. Start - Shut down machine 2. Exit - Exit program and Windows 3. 关闭机械开关

File: _posts/Experiment/2016-11-23-three-acid-clean.md
---
layout: post
title: "【Experiment】Three-acid Clean"
description: ""
category: Experimental Physics
tags: [Academics, Physics, Experiment]
---
{% include JB/setup %}

# Procedure

1. 在超净间门口的柜子中取浓硝酸、浓硫酸和高氯酸
1. 准备3-acid烧杯、滴管、搅拌棒、装DI water的塑料瓶（装DI water - UP）、DI water烧杯（两小一大）、量筒、样品镊子、如果遇到强酸盖子粘住打不开在FIB处拿镊子协助打开。DI water烧杯都装上DI water。
1. 穿防护装备，顺序：防毒面具、防护衣、护目镜、厚胶手套
1. 按照“浓硝酸-浓硫酸-高氯酸”顺序添加，比例为1:1:1，先用滴管放到量筒里面，再倒入3-acid烧杯中。期间，滴管和搅拌棒不用的时候插入大DI water烧杯中，避免污染
1. 将油浴装置拆下，将配好的酸倒入圆底烧瓶中，再将样品放入圆底烧瓶中，连接好冷凝管，将冷凝管进水管连接到水龙头上面，自来水缓慢流动
1. 打开搅拌器和加热开关，加热设定为90°C，加热时间为1~2h
1. 期间可以将夹样品的镊子用丙酮超声清洗5min，取出之后用IPA冲洗，再用氮气枪吹干，最后将废液放入相应的废液缸中
1. 加热完毕之后关闭加热开关，等待一段时间之后，将水冷装置拆下，将圆底烧瓶升起来，进一步冷却之后（大概5~10min），将里面的液体缓慢倒入大的DI water烧杯（或者倒回3-acid烧杯？）中，确保样品还在圆底烧杯中不被倒出来。再加DI water到圆底烧杯中，同样确保样品不被倒出来。重复几次，将废液倒回3-acid废液缸中。此时，脱掉防护装备，再用DI water倒入圆底烧杯（水越少越好），先摇晃、再突然倾倒，将样品倒入DI water烧杯。用两个DI water烧杯分别清洗。用氮气将样品吹干，放回样品盒中。
1. 用DI water清洗各个烧杯，外壁用纸擦干净，内壁用氮气枪吹的差不多干，最后倒扣在纸上。搅拌棒清洗后用纸擦干，内壁不能吹干的就不管它

File: _posts/Experiment/2017-03-02-step-porfiler.md
---
layout: post
title: "【Experiment】Step Profiler"
description: ""
category: Experimental Physics
tags: [Academics, Physics, Experiment]
---
{% include JB/setup %}

# 操作流程

1. 打开电脑
1. 分别打开两个电源：先打开黑色的电源，后打开白色的电源
1. 打开软件Vision，点开Measurement Setup界面
1. Scan type选择默认；range选择需要的量程，stylus force选择3mg（对于diamond）记得结束之后把force调回去
1. 设置length和duration，camera界面的一小格代表100um
1. 放好样品，点击tower down，探针缓慢下降的时候将样品挪动放在探针下方，探针会接触到样品，然后微微弹起
1. 调整样品到合适的位置，然后点击single acquisition进行测量
1. 测量数据可以使用R和M放置在同一个高度，然后点击relevel以修正样品整体的倾斜
1. 把R和M拖到不同的高度，然后在watch list里面可以看到两部分的高度差
1. 点击tower home，升起探针，关闭软件，然后按照逆向顺序关闭电源

# 注意事项

* 需要使用塑料镊子

File: _posts/Experiment/2017-03-24-liftoff.md
---
layout: post
title: "【Experiment】Liftoff"
description: ""
category: Experimental Physics
tags: [Academics, Physics, Experiment]
---
{% include JB/setup %}

# 实验流程

1. 用remover溶液将样品泡24小时，盖上锡纸，上面写lift off （杯子：PG-remover，用IPA洗）;

2. 用新的PG-remover在85℃热板上加热半小时（移样品过程迅速，不要在空气中停留）；

3. Lift off: 左手用镊子夹金刚石，右手用滴管鼓气，过程不要将金刚石拿出来，用显微镜观察，是否将需要剥离的部分剥离完全；
